Repository: matusmoro/exp-met-2

# Rentgenova difrakcia

## Tasks

- nafituj 5 nejvyraznejsich piku, urci 2$\theta$ polohy maxim (ked su rozstepene tak len jasnejsi), urci polosirky piku
- pomoci COD najdi piky, over splneni predpokladu pro povolene difrakcie
- pomoci Braggovej podminky pro kubicku syngoniu urci velikost mrizkoveho parametru
- pomoci Scherrerovej rovnice urci velkosti krystalitu (vypocitaj pro kazdy fitovany pik)

File: results/xrd/results.txt
--- Slow Scan Results ---
      2theta      FWHM  h  k  l   lambda  a_param_A        tau_A      tau_nm
0  27.221710  0.072632  1  1  1  1.54059   5.669534  1175.380784  117.538078
1  31.471859  0.048819  2  0  0  1.54059   5.680556  1765.778861  176.577886
2  45.321673  0.083945  2  2  0  1.54059   5.654977  1071.115719  107.111572
3  75.137577  0.099295  4  2  0  1.54059   5.649972  1054.256112  105.425611
4  83.906531  0.094477  4  2  2  1.54059   5.644761  1180.914358  118.091436

Average Lattice Parameter (a): 5.6600 ± 0.0148 Å
Average Crystallite Size (τ): 124.95 ± 29.44 nm


--- Fast Scan Results ---
      2theta      FWHM  h  k  l   lambda  a_param_A        tau_A      tau_nm
0  31.665541  0.098456  2  0  0  1.54059   5.646692   875.977684   87.597768
1  45.369560  0.083626  2  2  0  1.54059   5.649323  1075.390466  107.539047
2  56.402704  0.074284  2  2  2  1.54059   5.646510  1267.427007  126.742701
3  66.168855  0.092276  4  0  0  1.54059   5.644487  1073.180974  107.318097
4  75.225691  0.097181  4  2  0  1.54059   5.644331  1077.821884  107.782188

Average Lattice Parameter (a): 5.6463 ± 0.0020 Å
Average Crystallite Size (τ): 107.40 ± 13.84 nm
